Repository: random99899/PyThinFilm

# PyThinFilm：基于 Python 的薄膜光学计算实验与教学平台

基于传输矩阵法（TMM）的平面多层膜光谱计算、真实材料 nk 数据导入、亚波长 EMT 零阶近似分析与教学复验平台。

---

## 一、项目定位

本项目旨在构建一个物理原理清晰、核心算法透明、易于拓展的平面多层膜电磁计算与教学复验平台。针对高校波动光学与电磁学教学中公式繁杂、物理图景抽象的痛点，平台通过 Python 将物理方程转化为直观的计算曲线与一维空间场强分布图。平台采用向量化计算设计，能够支持高流畅度的参数扫描，并且设计了与外部数值仿真软件及物理实验参考数据的比对分析接口，形成教学与科研的闭环链条。

---

## 二、系统总览与模块架构

本平台采用分层的模块化物理架构设计，主要业务模块的划分和复验链路关系如下图所示：
1. **运行入口**：`run_teaching_demo.py`、`run_case.py`、`run_material_library_demo.py`、`run_guided_grating_demo.py` 以及位于 `examples/` 和 `cases/` 下的独立运行脚本。
2. **计算核心**：
   - `thinfilm/education.py`：基于一维多层薄膜特征矩阵算法（TMM），利用 NumPy 向量化广播机制求解。
   - `thinfilm/materials.py`：管理实测光学常数数据库并提供线性插值与缓存机制。
   - `guided_grating/emt.py`：实现针对亚波长光栅的零阶极化等效介质近似（EMT）模型。
   - `guided_grating/comsol_io.py`：提供外部全波电磁散射仿真数据的读取与半高全宽（FWHM）、品质因子 $Q$ 等指标提取器。
3. **可视化渲染**：调用 Plotly 导出高清晰度交互式 HTML 页面及静态 PNG 图表。
4. **物理自检层**：包含由 310 个测试用例构成的 pytest 自动化测试套件与 `smoke_test.py` 自检脚本。

---

## 三、物理模型与技术边界

为防范科学计算与工程仿真中的表述风险，特声明本平台的底层物理计算模型与技术边界。同时，为了便于非物理学专业读者快速理解本平台的参数指标，下表给出了核心物理量与符号的通俗释义：

| 物理符号 | 中文名称 | 英文对应 | 通俗概念直观解释 |
| :---: | :--- | :--- | :--- |
| **$R$** | **反射率** | Reflectance | 界面反射回去的能量占总入射能量的比例。例如 $R = 0$ 代表光线全通过，没有反射回来的光。 |
| **$T$** | **透射率** | Transmittance | 穿透薄膜透射过去的能量占总入射能量的比例。 |
| **$A$** | **吸收率** | Absorptance | 薄膜材料本身吸收、损耗掉的能量比例。对于无源膜系，**$R + T + A \equiv 100\%$ (能量守恒)**。 |
| **$n$** | **折射率** | Refractive Index | 光在真空中与在该介质中传播速度的比值。$n$ 越大，光在其中传播越慢，折射与反射现象越强。 |
| **$k$** | **消光系数** | Extinction Coeff. | 描述材料对光能量吸收强弱的指标。$k=0$ 代表材料完全透明无吸收；$k>0$ 代表光强会随着穿透深度呈指数级衰减。 |
| **$\theta$** | **入射角** | Incident Angle | 光波入射方向与薄膜表面法线（垂直方向）的夹角。$0^\circ$ 代表垂直入射。 |
| **$\lambda$** | **波长** | Wavelength | 光波在一个振动周期内传播的距离，决定了光的颜色（如 400–700 nm 为可见光波段）。 |
| **$\lambda_0$** | **设计中心波长** | Design Center Wavelength | 膜系结构设计时作为 1/4 波长参考的基准波长，常写为 $\lambda_0$。 |
| **$d$** | **物理厚度** | Physical Thickness | 薄膜各层介质在垂直方向上的实际几何厚度。 |
| **$nd$** | **光学厚度** | Optical Thickness | 介质折射率 $n$ 与物理厚度 $d$ 的乘积，在薄膜相干干涉中起决定性作用。 |

### 1. 核心计算模型 (TMM)
本平台的核心电磁场求解基于**传输矩阵法（TMM）**。通过在各平整介质界面施加麦克斯韦方程的切向连续电磁边界条件（$E_t$ 连续，$H_t$ 连续），构造 $2\times2$ 特征矩阵，并通过级联特征矩阵求解系统的总透射、反射与腔内一维电场驻波分布 $E(z)$。

# PyThinFilm V3 桌面端

V3 同时保留两种工作区：

- **自由膜系设计**：编辑任意膜层、选择真实色散材料、查看 R/T/A 与 Three.js 三维结构。
- **40 例案例库**：18 个薄膜教学案例保留实时参数计算；另接入 1 个 EMT 虚拟实验、5 个工程应用和 16 个研究拓展案例的正式结果或证据数据。

案例库不会把研究证据案例伪装成可调参数教学仿真。实时案例显示参数与“开始仿真”；正式结果/证据案例显示已有曲线、膜层、指标、表格和适用范围。非教学 Runner 不计入 40 个物理案例。

第二阶段 V1 已在自由设计工作区中提供：

- 减反、Bragg 高反和 F-P 共振三个引导式实验任务；
- 实验前预测、步骤进度和实验结论记录；
- 最多 8 条本机实验记录及最多 3 条历史曲线叠加比较；
- 极值、中心波长性能、高反带宽、透射峰 FWHM 与 Q 因子分析。

第二阶段 V2 已提供：

- 可选探针波长处的层内一维场强 `|E|²` 分布；
- 反射/透射相位光谱、各层光学厚度和单程/往返相位；
- 面向三个引导实验的透明阈值评价，并独立展示步骤、预测和结论完成情况。

物理计算只使用外层仓库的 `thinfilm/`。`Frontend/V3/PyThinFilm/` 是历史副本，不参与开发运行或打包。

## 本地运行

首次安装或依赖变化后，在 `Frontend/V3` 执行：

```powershell
py -m venv --clear .venv
.\.venv\Scripts\python.exe -m pip install -r backend\requirements.txt
cd frontend
npm install
```

启动桌面端：

```powershell
cd Frontend\V3\frontend
npm run dev
```

自由设计接口为 `POST /api/designs/simulate`。请求使用 `schema_version: "1.0"`，膜层按 `layers` 数组顺序计算。

### 双 TMM 后端（Step 1）

统一设计接口支持可选字段：

```json
{
  "solver": "pythinfilm"
}
```

- `tmmcore`：平面膜光谱默认后端，负责 R/T/A；教学洞察仍由 PyThinFilm 生成，响应中的 `solver` 字段会明确记录两者分工；
- `pythinfilm`：兼容与对照后端，继续负责特殊模型及独立复验。

当前已将自由设计工作区的平面膜光谱默认切换到 `tmmcore`，但没有把后22例批量切换到 `tmmcore`。单层减反、Bragg、F-P，以及斜入射有损银膜的 s/p 结果均与 PyThinFilm 在 `1e-10` 绝对误差内一致。

开发环境使用系统 Node；打包环境由 Electron 以 Node 模式执行随包分发的桥接程序。`GET /api/diagnostics` 可检查 `tmmcore.available`、版本和实际桥接路径。

案例库接口：

- `GET /api/case-library`：返回 40 例目录、分类和接入模式；
- `GET /api/case-library/{case_id}`：返回统一后的正式结果或证据详情；
- `POST /api/simulations`：供 18 个实时教学案例重新计算，现全部经过 tmmcore 光谱路径；其中 `moth_eye_effective_gradient` 与 `rugate_filter` 使用 PyThinFilm 生成离散切片，再交由 tmmcore 逐层计算，并在 `solver.discretization` 中标记近似方式。

教学案例现在同时返回四段式应用线路元数据：`learning_goal`（物理规律）、`coating_function`（膜系功能）、`application_scene`（工程场景）和 `design_task`（设计任务）。案例库会在参数区上方显示这条线路；它只改变教学信息架构，不改变原有计算结果。

40 个案例还返回 `system_experiment` 草案，绑定系统模板、复杂度、默认观察图和核心问题。该配置先作为教学信息架构使用，后续再由 Optiland 模板生成对应系统，不会把 40 个案例硬编码成 40 套前端逻辑。

案例库中的“带入自由设计”会把当前案例的膜层、材料角色、厚度、波段和入射条件转换为统一的 `DesignDraft`。实时案例在尚未计算时会先调用一次仿真；静态证据案例直接使用已保存的层结构。进入自由设计后，膜系仍可继续编辑，并由默认的 `tmmcore` 路径重新计算。

Optiland 系统分析接口：

- `GET /api/optiland/comparison`：首次访问时调用外部 Optiland 环境生成真实 MgF2/N-BK7 对照，之后读取缓存结果；前端工作区的“Optiland 系统分析”卡片会显示 2D/3D、Spot、PSF、MTF，平面膜的 R/T/A 仍由 PyThinFilm 膜系结果负责。
- `POST /api/optiland/system`：接收当前自由膜系草稿，按材料、启用层序和厚度重建 Optiland 系统；前端面板展开后才调用，并在草稿变化后防抖刷新。
- 案例带入自由设计时会携带 `system_template`；当前已实现 `single_lens_imaging` 基线和 `multi_element_imaging`（以及其手机/宽角变体）模板，其他模板安全回退到单透镜，避免在尚未验证时生成误导性系统图。
- 默认查找 `../optiland/.venv/Scripts/python.exe` 和 `../optiland`；如路径不同，可设置 `THINFILM_OPTILAND_ROOT` 与 `THINFILM_OPTILAND_PYTHON`。

## 验证

```powershell
cd Frontend\V3\backend
..\.venv\Scripts\python.exe -m pytest tests -q

cd ..\frontend
npm run typecheck
npm run build
npm run build:backend
```

File: Frontend/V3/frontend/src/assets/materials/app_materials_metadata.csv
material_id,display_name_zh,display_name_en,category,suitable_roles,locked_roles,lambda_min_nm,lambda_max_nm,n_at_550nm,k_at_550nm
Air,Air（空气/真空）,Air / Vacuum,气体,n_incident,n_incident,100.0,100000.0,1.0,0.0
SiO2,SiO₂（二氧化硅 / 熔融石英）,SiO₂ (Fused Silica),介质,n_low;n_substrate,,210.0,6700.0,1.4599,0.0
MgF2,MgF₂（氟化镁，最低折射率增透层）,MgF₂ (Magnesium Fluoride),介质,n_low,,200.0,7000.0,1.3785,0.0
Al2O3,Al₂O₃（氧化铝）,Al₂O₃ (Alumina),介质,n_low;n_mid,,200.0,5000.0,1.7704,0.0
Ta2O5,Ta₂O₅（五氧化二钽，高指数高强度激光膜）,Ta₂O₅ (Tantalum Pentoxide),介质,n_high;n_high_2,,350.0,2000.0,2.1189,0.0
ZrO2,ZrO₂（二氧化锆，常用中高折射率过渡层）,ZrO₂ (Zirconia),介质,n_high;n_mid,,350.0,2000.0,2.0481,0.0
TiO2,TiO₂（二氧化钛，高折射率层）,TiO₂ (Titanium Dioxide),介质,n_high;n_high_2,,430.0,1530.0,2.6479,0.0
Si,Si（硅，近红外高折射率半导体）,Si (Silicon),半导体,n_high;n_high_2,,206.6,826.6,4.087,0.040882
N-BK7,N-BK7（肖特冕牌光学玻璃，最常用透镜基底）,N-BK7 (Schott Optical Glass),介质,n_substrate,,300.0,2500.0,1.5185,0.0
Ag,Ag（银，金属宽带高反衬底）,Ag (Silver),金属,n_substrate,,187.9,1937.0,0.0596,3.597367
Au,Au（金，金属极化高反膜/基底）,Au (Gold),金属,n_substrate,,187.9,1937.0,0.4241,2.472051
Al,Al（铝，紫外-可见-红外全波段反射镜）,Al (Aluminum),金属,n_substrate,,200.0,2000.0,0.96,6.7
Cu,Cu（铜，红外高功率反射膜）,Cu (Copper),金属,n_substrate,,200.0,2000.0,0.73,2.64
Cr,Cr（铬，金属吸收层与粘结过渡层）,Cr (Chromium),金属,n_substrate,,250.0,2000.0,2.38,2.95
